Repository: mdforti/AgenticPaperWriting

# Paper Writing Lab — MLFeMoTCPs Scientist Agents

Agent system for collaborative scientific paper writing based on the [MLFeMoTCPs](https://github.com/AIIMProject/MLFeMoTCPs) repository.

## Agents

| Role | File | Description |
|---|---|---|
| **author1** | `agents/author1.md` | Lead author, ML practitioner, notebook creator |
| **author2** | `agents/author2.md` | Senior author, advisor, atomistic simulations expert |
| **orchestrator** | `agents/orchestrator.md` | Workflow coordinator and paper submission manager |
| **reviewer1** | `reviewers/reviewer1.md` | Computational materials physicist — DFT, tight-binding, BOP descriptors |
| **reviewer2** | `reviewers/reviewer2.md` | ML for materials science — descriptor engineering, model validation |
| **reviewer3** | `reviewers/reviewer3.md` | Thermodynamics & CALPHAD — TCP phase stability, CEF |

## Skills

| Skill | File | Description |
|---|---|---|
| **PRB Author Guide** | `skills/prb_author_guide.md` | Complete formatting & submission guidelines for Physical Review B |

## Workflow

1. Analyze notebooks → extract findings
2. Outline paper sections (assign to authors)
3. Draft in parallel (Methods/Results → author1; Intro/Discussion/Conclusions → author2)
4. Integrate, review, iterate
5. Submit to journal (PRB — see `skills/prb_author_guide.md`)
6. Peer review by 3 independent reviewers → `reviewers/` feedback
7. Revise & resubmit based on reviewer comments

## Logs
See `logs/` for session archives.

File: review_v02/reviewer1_feedback.md
# Referee Report — Reviewer 1 (TCP Phases & Industrial Applications)

**Manuscript:** *Data-efficient machine-learning of complex Fe--Mo intermetallics using domain knowledge of chemistry and crystallography* (Forti et al.)
**Journal:** Physical Review B

## (i) Summary

The authors present a machine-learning workflow that predicts formation energies and finite-temperature sublattice occupancies of the topologically close-packed (TCP) phases in the Fe--Mo system. They train kernel ridge regression, random forest, and MLP regressors on 262 DFT calculations of "simple" TCP phases (A15, C14, C15, C36, σ, χ, μ) and validate on 70 calculations of the structurally complex R, M, P and δ phases. The novelty resides in (i) the coordination-number-resolved averaging (CNAV) of local descriptors and (ii) the comparison of BOP, ACE and SOAP fingerprints, with BOP descriptors emerging as the most transferable. A Bragg–Williams/CEF thermodynamic step yields R-phase Mo site fractions in claimed quantitative agreement (MAD = 0.04) with the Joubert 1993 XRD refinement. From a TCP-phase and industrial-alloy perspective, the work is technically coherent and the Fe--Mo system is a sensible test bed, but the manuscript currently reads as a methods paper that is largely disconnected from the metallurgical community it implicitly addresses, and several crystallographic and experimental-comparison claims need substantiation before the paper can be considered for publication in PRB.

## (ii) Major comments

1. **Industrial motivation is asserted but not built (Introduction, p. 1, l. 2–3).** The opening sentence states only that TCP phases "commonly precipitate in high-performance steels and nickel-based superalloys during service at elevated temperatures" and that their formation "can degrade mechanical properties by consuming solid-solution strengtheners and acting as crack initiation sites." This is the entire industrial framing of the paper. For PRB this is acceptable in principle, but the manuscript later claims (Conclusions, l. 14) that the work "establishes a pathway for efficient computational discovery of TCP phase stability in multi-principal element alloys" — a claim that demands a more substantive bridge to the alloy-design literature. I would expect the authors to cite and discuss at least the canonical references: Sims, Stoloff & Hagel (*Superalloys II*), Reed (*The Superalloys*, CUP 2006), Rae & Reed (Acta Mater. 49, 4113 (2001)) on TCP precipitation in 2nd/3rd-generation single-crystal Ni-base superalloys, Sinha (Prog. Mater. Sci. 1972) on the geometry of Frank–Kasper phases, and the PHACOMP / New PHACOMP / *Md* approaches that industry actually uses. None of these appear in the bibliography. Without them, the link to "multi-principal element alloys" is rhetorical.

2. **Fe--Mo is presented as a "model system" but its own metallurgical relevance is not stated.** Fe--Mo σ, μ, and R precipitate in ferritic/martensitic 9–12 Cr power-plant steels, in maraging steels, and in Mo-bearing austenitic stainless steels (e.g. 316L, 254 SMO, duplex/super-duplex grades, where R-phase embrittlement is well documented; see Nilsson, *Mater. Sci. Technol.* 8, 685 (1992); Sieurin & Sandström, *Mater. Sci. Eng. A* 444, 271 (2007)). The authors should explicitly tie their phase selection to these service-relevant precipitates rather than to a purely structural taxonomy. As written, the choice of phases reads as opportunistic (driven by the available Crivello/Joubert dataset) rather than as a deliberate alloy-design choice.

3. **Crystallographic specification of CNAV is incomplete (Methods, "CNAV Aggregation", p. 2).** The authors group atoms "within groups sharing the same coordination number (CN)" with a 3.5 Å first-shell cutoff inferred from "ACE radial function analysis", and state that "the number of CN groups varying between 3 and 6 depending on the phase." For TCP phases the meaningful classification is the Frank–Kasper polyhedral classification (CN12 icosahedron, CN14, CN15, CN16) — this is canonical (Frank & Kasper, Acta Cryst. 11, 184 (1958); 12, 483 (1959)). The manuscript never demonstrates that the geometric CN obtained from a 3.5 Å cutoff actually reproduces the Frank–Kasper classification for the R, M, P and δ phases, where small distortions can push 2nd-shell neighbours below or above an isotropic distance cutoff. A table mapping CNAV groups to Wyckoff sites and Frank–Kasper polyhedra for each phase is required. As an example, the R phase contains 11 Wyckoff sites distributed over CN12/14/15/16; collapsing this onto "3–6 CN groups" potentially throws away the very crystallographic information the method claims to preserve.

4. **The R-phase site-occupancy comparison (Table II) is over-sold.** The authors quote MAD = 0.04 and call the agreement "quantitative." Two concerns:
   (a) The Joubert (1993) refinement is, to my knowledge, performed on a sample annealed at a specific temperature (1473–1573 K, depending on the alloy) and at a specific bulk composition. The manuscript uses T = 1700 K (Methods, p. 3) "to match the typical annealing temperature of the experimental XRD measurements", which is in fact above the upper stability limit of the R phase in the assessed Fe--Mo diagram (Andersson, *CALPHAD* 12, 1 (1988); Houserová et al., *CALPHAD* 26, 513 (2002)). Please justify or correct the temperature; using a temperature outside the phase field for a comparison with experiment is a real problem.
   (b) Experimental XRD site-occupancy refinements in TCP phases carry uncertainties of order 0.02–0.05 in site fraction even for high-quality datasets because of correlations between Fe and Mo scattering factors. The authors should report the experimental uncertainty alongside their MAD; a MAD of 0.04 may be no better than the experimental error bar, in which case "quantitative agreement" is a fair claim but should be phrased as "within experimental uncertainty". A comparison with later refinements would strengthen the case (e.g. Joubert & Dupin, *Intermetallics* 12, 1373 (2004); Joubert *Prog. Mater. Sci.* 53, 528 (2008)).

5. **Wyckoff labelling of the R phase is non-standard.** Table II lists sites "3a, 6c, 6f, 18h, 18i, 18j" for the R phase. The R phase of Fe--Mo (R$\bar{3}$, hP159 or hR53 depending on setting) is conventionally described with 11 Wyckoff positions including 18g/18h, 6c, 3a, 3b, etc. (see Yakel, *Acta Cryst. B* 39, 20 (1983); Joubert 2008). The list in Table II is missing several sites and the multiplicities do not sum to the expected ~53 atoms in the rhombohedral cell. Please reconcile with the standard setting and either show the full set or justify which sites are excluded and why.

6. **Transferability claims to other systems are unsupported (Discussion, "Generality and limitations").** The text claims the methodology "is expected to generalise to other transition-metal binary systems that host TCP phases (e.g., Fe--W, Co--Mo, Ni--Cr--Mo)." No evidence is presented for any of these systems. Given that Ni--Cr--Mo and Co--Mo σ/μ/P phases are the industrially most damaging cases, this hedged statement is the only point in the manuscript that touches the headline question — and it is a one-sentence speculation. Either tone down the claim, or provide a single transfer test (even one phase in Co--Mo or Ni--Mo using existing DFT data, e.g. from Crivello, Joubert et al.). A claim of this type, made in the abstract and conclusions, should not rest on no data.

7. **Engineering payoff for CALPHAD assessors is not articulated.** The CEF/Bragg–Williams machinery is exactly the framework used in modern CALPHAD assessments of TCP phases (Joubert, Dupin, Sundman; see Lukas, Fries, Sundman *Computational Thermodynamics*, CUP 2007). The natural deliverable from this work is a set of end-member energies that can be ingested into a TDB file. The authors should at least tabulate the ML-predicted end-member energies for the R, M, P, δ phases (Supplementary at minimum), so that the CALPHAD community can use them. As it stands, the paper demonstrates capability without delivering the product.

## (iii) Minor comments

1. Abstract, "remarkable structural hierarchy" — please soften; it is structurally rich, not "remarkable".
2. Introduction, p. 1, l. 3: cite Hall & Algie (*Metall. Rev.* 11, 61 (1966)) and Sinha (1972) for the classical TCP review.
3. Methods, p. 2: "TCP phases are non-magnetic" — true for Fe--Mo TCP at the compositions studied, but the σ phase in Fe--Cr and Fe--V is weakly ferromagnetic. Please qualify.
4. Table I "Convergence" — the differences shown are 0.0–0.3 meV/at, smaller than the EOS fitting noise. Either combine with an EOS-residual estimate or move to Supplementary.
5. Figure 1 caption: define "filled" vs "open" symbols (currently both train and test are described identically).
6. Table II: please give XRD uncertainties σ(y_Mo) per site.
7. Bibliography is incomplete: only ~20 entries shown; for a PRB submission on a metallurgically loaded topic this is too sparse. In particular, no entries by Sims, Reed, Rae, Sinha, Frank, Kasper, Yakel, Nilsson, Andersson, Houserová, or Hammerschmidt & Drautz on BOP for TCP stability (Hammerschmidt et al., *Adv. Eng. Mater.* 10, 1115 (2008); *Phys. Rev. B* 87, 014203 (2013)).
8. The term "complex TCP phase" is used loosely; please define operationally (e.g. ≥10 Wyckoff sites) on first use.
9. "$\sim$80, $\sim$200, $\sim$100" selected features in Table I are approximate — please give exact numbers per fold or median±IQR.
10. Section ordering: PRB Regular Articles normally place Methods before Results; consider checking journal preference (the current Results → Discussion → Methods → Conclusions order reads as a Nature-style legacy from the npj draft).

## (iv) Recommendation

**Major revision.**
The science is sound and the Fe--Mo TCP test bed is well chosen, but the manuscript needs substantial strengthening of its crystallographic specification (CNAV ↔ Frank–Kasper mapping, correct R-phase Wyckoff list), its experimental comparison (temperature, uncertainties, later refinements), and its connection to the alloy-design and CALPHAD communities it implicitly addresses, before it meets PRB's bar for impact and rigor.

File: review_v02/reviewer3_feedback.md
# Referee Report — Reviewer 3 (Statistical ML Methodology)

**Manuscript:** "Data-efficient machine-learning of complex Fe–Mo intermetallics using domain knowledge of chemistry and crystallography"
**Journal:** Physical Review B
**Reviewer scope:** statistical learning methodology, validation protocol, significance testing, uncertainty quantification, reproducibility.

## (i) Summary

The authors train a VotingRegressor ensemble (KRR-RBF + RF-200 + MLP-64) on 209 simple-TCP Fe–Mo structures, evaluate on a 53-structure held-out test set, and transfer to a 70-structure validation set of complex TCP phases (R, M, P, δ). They compare three descriptor families — BOP moments, ACE, SOAP — aggregated via a coordination-number-resolved averaging (CNAV) scheme, and use the ML-predicted energies inside a Bragg–Williams compound-energy formalism to recover R-phase Wyckoff occupancies. The headline statistical claims are: (a) BOP > ACE > SOAP, with "p < 0.01, bootstrap test"; (b) CNAV improves RMSE by 20–40% over per-structure averaging; (c) the BOP advantage "persists at all training-set sizes"; (d) MAD of 0.04 in Mo site fraction vs. XRD.

The pipeline is sensible and the engineering choices (stratified split, RBF-KRR, 200-tree RF, voting ensemble, EOS-fitted energies) are reasonable for this data regime. However, the statistical reporting around the central comparisons is too thin for PRB. Several quantitative claims — most importantly "p < 0.01" for BOP > ACE, the "20–40%" CNAV gain, and "agreement is quantitative" for occupancies — are presented without the test specification, effect size, confidence interval, or multiple-comparison correction needed for a reader to assess them. Below I list the items that, in my view, must be addressed before this is publishable as a methodological contribution.

## (ii) Major comments

1. **Significance test for "BOP > ACE > SOAP" is under-specified (Results §test_performance, line 65).** The manuscript states only "The BOP advantage over ACE is statistically significant (p<0.01, bootstrap test)". What is the test? Paired or unpaired? On what statistic — per-structure squared errors, RMSE differences across resamples, or CV-fold RMSEs? How many bootstrap resamples (B)? Was BOP–SOAP also tested? Were the three pairwise comparisons (BOP–ACE, BOP–SOAP, ACE–SOAP) corrected for multiple testing (Holm or Benjamini–Hochberg)? With N_test = 53 and three pairwise tests, an uncorrected p-value is not interpretable. **Remedy:** report a paired bootstrap on per-structure absolute errors (B ≥ 10 000), give the mean RMSE difference with a 95% percentile-bootstrap CI and effect size (e.g. Cohen's d on residual magnitudes or the bootstrap probability P(RMSE_BOP < RMSE_ACE)), and apply Holm–Bonferroni across the three comparisons. Alternatively, the corrected resampled t-test of Nadeau & Bengio (2003) is the standard for CV-fold comparisons in small-data regimes and is more appropriate than a naive paired t.

2. **The ±3, ±4, ±5 meV/at error bars in Table 1 are unattributed.** Are these CV-fold standard deviations, repeated-split standard deviations, bootstrap CIs, or something else? Reporting "28 ± 3" without specifying the underlying distribution is non-actionable. **Remedy:** state explicitly (e.g. "RMSE ± 95% percentile bootstrap CI over B = 10 000 resamples of the 53-structure test set"). Add 95% CIs for R² as well; R² on N = 53 has substantial sampling noise.

3. **Feature selection nesting is asserted but not demonstrated.** Methods §Feature Selection states "Forward recursive feature selection … nested inside the 5-fold CV loop: for each fold, selection was applied to the training portion only." Yet the reported "selected dimension (~80, ~200, ~100)" is a single number per descriptor in Table 1, which suggests selection on the full training set was then refit. If selection was truly per-fold, the selected feature set varies between folds, and the reported "~80" should be a distribution. **Remedy:** report median and IQR of selected dimension across folds; show overlap/Jaccard index of feature sets across folds (stability analysis); and confirm in one sentence that the test set was never seen by the selector. Forward selection is famously unstable in p ≫ n regimes (400–1800 features, 209 samples) — without stability-selection or repeated CV, the apparent "80 features" is essentially noise.

4. **Hyperparameter tuning and feature selection use the same 5-fold CV — double dipping.** The Methods section uses the same "5-fold CV" loop for (i) RBF-KRR α and γ grid search, (ii) RF depth/leaf grid search, (iii) MLP α grid search, and (iv) forward feature selection. If these share folds, the CV RMSE is an optimistic estimate of generalisation, and the test-set RMSE in Table 1 is the only honest number — yet the headline error bars and "p < 0.01" use the (potentially leaked) CV machinery. **Remedy:** describe the protocol as proper nested CV — outer 5-fold for evaluation, inner CV for tuning and selection — or, if the held-out 53-structure test is the only evaluation, drop the ± and report a single test RMSE plus a paired bootstrap CI on the test residuals.

5. **The simple-→-complex transfer is presented as the central result, but transfer-set RMSEs in Table 2 are reported without any uncertainty.** Numbers like "R: 35, M: 40, P: 38, δ: 42" (BOP) lack CIs, fold counts, or seed-variance. For a transfer claim, the reader needs to know whether the BOP–ACE gap (35 vs. 45 on R, 40 vs. 50 on M, …) exceeds the variability across retrainings. **Remedy:** repeat training with ≥ 20 random seeds and report mean ± 95% CI per phase per descriptor, then a paired test (e.g. Wilcoxon signed-rank across the 70 validation residuals) per pair. State the test name and the corrected p-values.

6. **Group/structural leakage between simple-TCP training and complex-TCP validation is not analysed.** Complex phases (R, M, P, δ) are built from the same Frank–Kasper polyhedra (CN 12, 14, 15, 16) as the simple phases, and CNAV encodes precisely those CN groups. This is the *point* of the method, but it also means that the "independent" validation set may share local environments with training. **Remedy:** quantify per-atom descriptor overlap (e.g. nearest-neighbour distance in CNAV feature space from each validation atom to the training set), and show how RMSE varies as a function of this distance. This is the standard out-of-domain check (Janet et al., Sutton et al.) and would directly support — or qualify — the transferability claim.

7. **No predictive uncertainty is propagated to the thermodynamic analysis.** Figure 5 shows "error bars indicate the uncertainty from ML prediction" for R-phase occupancies, but the source of those error bars is not described, and the MAD = 0.04 quoted in Table 3 has no CI. With residual variances of order (35–42 meV/at)², the propagated uncertainty on a site fraction obtained by minimising Eq. (1) is non-trivial. **Remedy:** sample formation energies from a bootstrap or ensemble-disagreement distribution (e.g. 200 retrainings, or per-model VotingRegressor spread), re-solve Eq. (1) for each draw, and report 95% intervals on each site fraction. Conformal prediction over the test residuals is an even cleaner option and is now standard.

8. **Trivial baselines are missing.** The only weak baseline is "Dataset (magpie), 55 ± 6 meV/at" in Table 1. A reader cannot tell what fraction of the BOP RMSE reduction is due to (a) the descriptor, (b) CNAV, (c) the ensemble, or (d) feature selection. **Remedy:** report (i) mean-of-training predictor, (ii) composition-only linear/ridge model, (iii) single-descriptor KRR with no CNAV and no feature selection, (iv) BOP+CNAV with each individual model (KRR, RF, MLP) separately, (v) BOP+CNAV ensemble with no feature selection. A small ablation table separating these effects is essential to support the claim that "domain knowledge is essential".

9. **"CNAV improves RMSE by 20–40%" (Methods §CNAV) is reported as a range without a test or a paired comparison.** What is the unit of comparison — RMSE on the test set, CV-mean RMSE, validation RMSE? **Remedy:** show a paired table (per descriptor: no-CNAV vs. CNAV vs. per-site) with bootstrap CIs and a paired test on per-structure errors. The 10% gain over per-site descriptors quoted in Methods is particularly fragile and needs a CI.

10. **Learning curves (Fig. 6) need clarification.** The caption says "±1 standard deviation over 10 repeated splits". Ten repeats is the minimum acceptable; 20–30 is preferable. More importantly, the *claim* that "the BOP advantage persists at all training-set sizes" requires a paired test at each N, not visual inspection of overlapping bands. **Remedy:** at each N ∈ {50, 100, 150, 209}, perform a paired bootstrap of test residuals and report the p-value (with Holm correction across the four sizes) plus effect size.

## (iii) Minor comments

1. Methods §Model Training states random seeds "42" for numpy, sklearn and Python. A single seed across the entire pipeline does not protect against seed-sensitivity; please confirm that the reported RMSEs are stable when the seed is varied (e.g. seeds 0–9, report median and IQR).
2. The scikit-learn version (1.2), Python (3.10), and conda env (`datasets_ml`) are stated in CLAUDE.md but the manuscript itself only cites "scikit-learn (v1.2)". Please add Python version, OS, and BOPfox, DScribe (v2.0 is given), python-ace versions explicitly in Methods.
3. Methods §Ensemble: "5–15% lower than the best individual model" — give a CI and clarify whether this is across descriptors or within a single descriptor.
4. Table 1 column "Dim. (selected)" uses tildes (~80, ~200, ~100). For reproducibility, give exact counts (or per-fold distribution as in major #3).
5. Methods §Thermodynamics: the SLSQP global optimum from 10 random starts is reassuring but not a proof of global optimality for a non-convex objective. Please confirm via a coarse grid scan or stochastic search.
6. The bibliography contains `\cite{dsribe}` (typo for DScribe) — check.
7. Parity plots (Fig. 3) and residual histograms per phase would help readers visualise the heteroscedasticity hinted at by per-phase RMSE differences.
8. The Joubert 1993 XRD reference (Table 3) should include the experimental uncertainty on each site fraction so the |Δ| column can be interpreted relative to measurement noise.
9. The data/code DOI (10.5281/zenodo.19427673) should be checked at proof; please also state whether the deposit includes the exact seeds, the per-fold selected feature sets, and the fitted model pickles.
10. "Test set (53 structures) and independent validation set (70 structures)" — state in Methods whether the 70 validation structures were generated, descriptor-computed, and split *before* any model development, to rule out implicit selection-on-the-test-set.

## (iv) Recommendation

**Major revision.** The methodological framework is sound and the result is potentially valuable to the PRB readership, but the central statistical claims — the BOP > ACE > SOAP ordering, the CNAV improvement, the simple-→-complex transfer, and the occupancy agreement — are presently stated without effect sizes, confidence intervals, correctly specified tests, or proper multiple-comparison control. These are fixable with re-runs of the existing pipeline and additional bootstrap/ablation tables; no new DFT is required.
